Repository: jerardpelaez/caplinq-ecommerce

File: src/content/products/gr750x1.md
---
apiId: 3244
name: Hysol GR750 X1 | Black Epoxy Mold Compound
slug: gr750x1
sku: GR750X1
brand: CAPLINQ
category: semiconductor-epoxy-mold-compounds
subcategory: semiconductor-epoxy-mold-compounds
sellingPoints:
  - Halogen free
  - "Low CTE: 8 ppm/°C"
  - Amazing adhesion to Nickel (Ni) leadframes
shortDescription: Hysol GR750 X1 is a halogen free, black, silica filled (150um cut size) semiconductor grade epoxy molding compound. It has amazing pull tab adhesion on Nickel (194 N) and on Cu (380 N after PMC and 350N after MSL3)) and very low CTE (10 ppm/°C). It's a very all around product that balances High Tg with low CTE and amazing adhesion. The entire GR75XX product line is alterations to the same formulation to the fit everybody's needs and X1 hits a balanced sweet spot. Its comparative tracking index (CTI) is 600V. The product is still in active development so some properties might end up higher or lower depending on the state of the final formulation. There is also a Low CTE (6 ppm/°C) lab version lurking around. Contact us if you're interested. Hysol GR750 X1 is a technologically advanced, non anhydride, green epoxy molding compound with excellent electrical performance, designed for high power devices especially for high temperature application with low moisture absorption requirements. It has achieved MSL 3 but we haven't been able to achieve MSL 1, yet. Typical packages can be Silicon Carbide SiC MOSFETS packages in TO 247 and TO 263 among (us) others. HYSOL GR750 X1 has been formulated to provide the best possible moldability and as wide as molding latitude as possible. Renewable energy, EV battery chargers, High voltage DC/DC converters and Switch Mode Power Supplies are only some of the applications where these packages can be used. GR750 X1 delivers outstanding performance and ease of use. It meets UL 94 V-0 flammability at 1/8 inch thickness.
specifications:
  Filler Content: 83-85 %
  Specific Gravity: "1.92"
  Color: Black
  Shelf Life @ 5°C: 183 days
  Volume Resistivity: 11000000000000000 Ohms⋅cm
  Conductivity: 0.028 mmhos/cm
  Moisture absorption: 0.3 %
  Chloride (Cl-): 19 ppm
  Sodium (Na+): 4 ppm
  Spiral Flow @ 175°C: 92 cm
  UL 94 Rating: V0
  Thermal Conductivity: 0.8 W/m.K
  Glass Transition Temperature (Tg): 199 °C
  Coefficient of Thermal Expansion (CTE), α1: 10 ppm/°C
  Coefficient of Thermal Expansion (CTE), α2: 35 ppm/°C
  Gel Time @ 175°C / 347°F: 22 s
  pH of extract: "6"
  Flexural Modulus @ 25°C: 20444 N/mm2
  Flexural Modulus @ 260°C: 500 N/mm2
  Flexural Strength @ 25°C: 146 N/mm2
  Flexural Strength @ 260°C: 15 N/mm2
  Storage (DMA) Modulus @ 25°C: 21972 N/mm2
  Storage (DMA) Modulus @ 175°C: 13693 N/mm2
  Storage (DMA) Modulus @ 260°C: 1316 N/mm2
  Transfer Time: 6-18 s
  Post Mold Cure @ 175°C / 347°F: 6-12 hrs
  Preheat Temperature: 80-100 °C
  Mold Temperature: 165-185 °C
  Curing Time @ 175°C / 347°F: 110-180 s
specificationGroups:
  - groupName: General Properties
    specs:
      Filler Content: 83-85 %
      Specific Gravity: "1.92"
      Color: Black
      Shelf Life @ 5°C: 183 days
  - groupName: Electrical Properties
    specs:
      Volume Resistivity: 11000000000000000 Ohms⋅cm
      Conductivity: 0.028 mmhos/cm
  - groupName: Chemical Properties
    specs:
      Moisture absorption: 0.3 %
      Chloride (Cl-): 19 ppm
      Sodium (Na+): 4 ppm
  - groupName: Physical Properties
    specs:
      Spiral Flow @ 175°C: 92 cm
  - groupName: Thermal Properties
    specs:
      UL 94 Rating: V0
      Thermal Conductivity: 0.8 W/m.K
      Glass Transition Temperature (Tg): 199 °C
      Coefficient of Thermal Expansion (CTE), α1: 10 ppm/°C
      Coefficient of Thermal Expansion (CTE), α2: 35 ppm/°C
      Gel Time @ 175°C / 347°F: 22 s
  - groupName: Mechanical Properties
    specs:
      pH of extract: "6"
      Flexural Modulus @ 25°C: 20444 N/mm2
      Flexural Modulus @ 260°C: 500 N/mm2
      Flexural Strength @ 25°C: 146 N/mm2
      Flexural Strength @ 260°C: 15 N/mm2
      Storage (DMA) Modulus @ 25°C: 21972 N/mm2
      Storage (DMA) Modulus @ 175°C: 13693 N/mm2
      Storage (DMA) Modulus @ 260°C: 1316 N/mm2
  - groupName: Curing Conditions
    specs:
      Transfer Time: 6-18 s
      Post Mold Cure @ 175°C / 347°F: 6-12 hrs
      Preheat Temperature: 80-100 °C
      Mold Temperature: 165-185 °C
      Curing Time @ 175°C / 347°F: 110-180 s
images:
  - https://www.caplinq.com/cdn-cgi/image/width=800,quality=75,format=auto/https://images.caplinq.com/products/Hysol-GR750-X1--Black-Epoxy-Mold-Compound-1.png
featuredImage: https://www.caplinq.com/cdn-cgi/image/width=400,quality=75,format=auto/https://images.caplinq.com/products/Hysol-GR750-X1--Black-Epoxy-Mold-Compound-1.png
documents:
  - type: SDS
    title: E55913-EUSDS-GR750-GR750X1-IT-1.0
    url: https://files.caplinq.com/GR750X1/9ca266189ca14ab1af37f4111e0bb716-E55913-EUSDS-GR750-GR750X1-IT-1.0.pdf
  - type: Brochure
    title: CAPLINQEpoxyMoldCompoundHandlingGuide1
    url: https://files.caplinq.com/GR750X1/2357d71f5387452c9375cd576b2fb1f0-CAPLINQEpoxyMoldCompoundHandlingGuide1.pdf
status: active
featured: false
relatedProducts: []
---

### GR750 X1 Reliability test results


Package type: TO247


Leadframe: Cu/Ni






Test Item




Parameters




Sample quantity




Test period




Criteria




Test Result






HTRB




TA=175°C @ 80% of Max VR




77pcs




168/500/1000 hrs




JESD22-A108D




PASS






TC




-55℃,15 mins; 150℃,15mins.




77pcs




200/500/1000 cycles




JESD22-A104D




PASS






AC




TA=121℃±2℃, RH=100%，P=15PSIG




77pcs




96 hrs




JESD22-A102D




PASS






HAST




130°C, 85%RH @80% of Max VR up to 42V




77pcs




96 hrs




JESD22-A110D




PASS






H3TRB




85°C, 85%RH @80% of Max VR up to 100V




77pcs




1000 hrs




JESD22-A101C




PASS








### Post mold curing conditions and how they affect the final properties




**PMC condition**
**Tg by TMA**
**CTE 1**
**CTE 2**
**Storage modulus at RT**
**Storage modulus at 175**
**Storage modulus at 260**
**Tg by loss modulus peak**
**Tg by tand peak**


175C*4h
176
11
39
21784
11671
1507
180
199


190C*10h
192
10
33
22596
17002
1608
199
210


175C*24h
192
11
36
23843
18427
1655
197
205








### Comparison of the entire GR7XXX product series









Product Name




MG15F-MOD2




MG15F-0140




GR750 (Std)




GR750 X1 (Std)




GR750X1 (low CTE)




GR720X2 (Std)




GR750 X2FF fine filler




GR720X2


(high CTE)








Epoxy type




-




OCN/BisA/DCPD




OCN/BisA




MFN




MFN/L.W.A.




MFN/L.W.A.




MFN/L.W.A.




MAR




MAR/L.Vis.






Hardener type




-




Anhydride




Anhydride




New




New




New




New




New




New






Filler cut size




µm




106




150




75




75




75




75




45




75






Flammability




UL-94




V-0 at ¼”




V-0 at 1/8''




V-0 at 1/8''




V-0 at 1/8''




V-0 at 1/8''




V-0 at 1/8''




V-0 at 1/8''




V-0 at 1/8''






Spiral Flow




inches




36




20




42




36




26




45




40




41






Gel Time




sec




32




17




26




24




29




30




30




35






Viscosity @ 175°C




PaS




20




28




10




13




43




25




20




15






Tg by TMA




oC




242




195




225




202




197




170




182




170






CTE 1




ppm/°C




16




21




10




8




6




9




9




14






CTE 2




ppm/°C




49




70




40




42




31




35




32




40






DMA Storage Modulus at RT




MPa




18246




14078




20560




23155




29241




21631




23391




20971






DMA Storage Modulus at 260C




MPa




6491




1883




1658




1713




1711




907




1007




961






Tg by DMA Tanδ Peak




0C




270




217




235




207




200




177




182




177






Flexural modulus




Mpa




16312




12449




16880




18042




21469




17470




17549




16900






Flexural strength




Mpa




120




126




138




136




134




152




169




150






Moisture absorption PCT24h




%




0.55




0.65




0.35




0.3




0.2




0.2




0.2




0.2






Cl-/ Na+




ppm






























PH








4~6




4~6




5~7




5~7




5~7




5~7




5~7




5~7






Volume resistivity @21C & 500V




Ω.cm




2.4E+16




6.3E+16




3.3E+16




1.1E+16




1.0E+16




1.6E+16




1.8E+16




1.0E+16






Dielectric constant, 21 C & 1MHz








3.6




3.7




3.7




3.7




3.7




3.8




3.8




3.9






Adhesion (tabpull) after MSL3




on Cu




N




344




136




365




380




307




360




407




331






on Ag




N




235




NA




345




363




269




234




348




415






on Ni




N




84




111




170




194




130




104




102




110






Comparative Tracking Index




V




600




400




600




600




600




600




600




600






Recommended Molding condition




190°C110s




180°C100s




180°C 90s




180°C 90s




180°C 90s




180°C 90s




180°C 90s




180°C 90s






Recommended PMC condition




190°C 3~6hrs




190°C 3~6hrs




190°C10hrs




190°C10hrs




190°C10hrs




190°C10hrs




190°C10hrs




190°C10hrs











DETA Data for the GR7XX product line


### DMA and TMA Curves of GR750-X1

File: src/content/products/gr750x2.md
---
apiId: 3272
name: Hysol GR750 X2 | Black Epoxy Mold Compound
slug: gr750x2
sku: GR750X2
brand: CAPLINQ
category: semiconductor-epoxy-mold-compounds
subcategory: semiconductor-epoxy-mold-compounds
sellingPoints:
  - Low moisture absorption
  - "High Tg: 182°C"
  - For high temperature applications
shortDescription: Hysol GR750 X2 is a halogen free, black, silica filled (75um cut size) semiconductor grade epoxy molding compound. It has good pull tab adhesion on Copper (429 N) and very High Tg (182 °C). The entire GR75XX product line is alterations to the same formulation to fit everybody's needs and X2 leans towards High Tg. It has achieved MSL 3 but we haven't been able to achieve MSL 1, yet. The product is still in active development so some properties might end up higher or lower depending on the state of the final formulation. Its comparative tracking index (CTI) is 600V. Hysol GR750 X2 is a technologically advanced, non anhydride, green epoxy molding compound with excellent electrical performance, designed for high power devices especially for high temperature application with low moisture absorption requirements. Typical packages can be TO220, ZIP, PentaWatts, Heptawatts and TDA series packages. It delivers outstanding performance and ease of use and it meets UL 94 V-0 flammability at 1/8 inch thickness.
specifications:
  Filler Content: 84 %
  Specific Gravity: "1.94"
  Color: Black
  Shelf Life @ 5°C: 183 days
  UL 94 Rating: V0
  Thermal Conductivity: 0.8 W/m.K
  Glass Transition Temperature (Tg): 182 °C
  Coefficient of Thermal Expansion (CTE), α1: 9 ppm/°C
  Coefficient of Thermal Expansion (CTE), α2: 32 ppm/°C
  Gel Time @ 175°C / 347°F: 27 s
  Volume Resistivity: 15000000000000000 Ohms⋅cm
  Flexural Modulus @ 25°C: 17549 N/mm2
  Flexural Strength @ 25°C: 169 N/mm2
  Storage (DMA) Modulus @ 25°C: 23391 N/mm2
  Moisture absorption: 0.3 %
  Chloride (Cl-): 15 ppm
  Sodium (Na+): 5 ppm
  Spiral Flow @ 175°C: 114 cm
  Transfer Time: 6 - 18 s
  Transfer Pressure: 40 - 100 kg/cm2
  Post Mold Cure @ 175°C / 347°F: 6 - 12 hrs
  Preheat Temperature: 80 - 100 °C
  Mold Temperature: 175 - 200 °C
  Curing Time @ 175°C / 347°F: 90 - 120 s
specificationGroups:
  - groupName: General Properties
    specs:
      Filler Content: 84 %
      Specific Gravity: "1.94"
      Color: Black
      Shelf Life @ 5°C: 183 days
  - groupName: Thermal Properties
    specs:
      UL 94 Rating: V0
      Thermal Conductivity: 0.8 W/m.K
      Glass Transition Temperature (Tg): 182 °C
      Coefficient of Thermal Expansion (CTE), α1: 9 ppm/°C
      Coefficient of Thermal Expansion (CTE), α2: 32 ppm/°C
      Gel Time @ 175°C / 347°F: 27 s
  - groupName: Electrical Properties
    specs:
      Volume Resistivity: 15000000000000000 Ohms⋅cm
  - groupName: Mechanical Properties
    specs:
      Flexural Modulus @ 25°C: 17549 N/mm2
      Flexural Strength @ 25°C: 169 N/mm2
      Storage (DMA) Modulus @ 25°C: 23391 N/mm2
  - groupName: Chemical Properties
    specs:
      Moisture absorption: 0.3 %
      Chloride (Cl-): 15 ppm
      Sodium (Na+): 5 ppm
  - groupName: Physical Properties
    specs:
      Spiral Flow @ 175°C: 114 cm
  - groupName: Curing Conditions
    specs:
      Transfer Time: 6 - 18 s
      Transfer Pressure: 40 - 100 kg/cm2
      Post Mold Cure @ 175°C / 347°F: 6 - 12 hrs
      Preheat Temperature: 80 - 100 °C
      Mold Temperature: 175 - 200 °C
      Curing Time @ 175°C / 347°F: 90 - 120 s
images:
  - https://www.caplinq.com/cdn-cgi/image/width=800,quality=75,format=auto/https://images.caplinq.com/products/Hysol-GR750-X2--Black-Epoxy-Mold-Compound-1.png
featuredImage: https://www.caplinq.com/cdn-cgi/image/width=400,quality=75,format=auto/https://images.caplinq.com/products/Hysol-GR750-X2--Black-Epoxy-Mold-Compound-1.png
documents:
  - type: TDS
    title: HYSOL GR750 X2 20201011 (1)
    url: https://files.caplinq.com/GR750X2/4e99f3a884db47859cd7d01d852bc49d-HYSOLGR750X220201011(1).pdf
  - type: Brochure
    title: CAPLINQEpoxyMoldCompoundHandlingGuide1
    url: https://files.caplinq.com/GR750X2/4e7f048a193e4aefaf98c2827c4a9cdc-CAPLINQEpoxyMoldCompoundHandlingGuide1.pdf
status: active
featured: false
relatedProducts: []
---

### Comparison of the entire GR7XXX product series









Product Name




MG15F-MOD2




MG15F-0140




GR750 (Std)




GR750 X1 (Std)




GR750X1 (low CTE)




GR720X2 (Std)




GR750 X2FF fine filler




GR720X2


(high CTE)








Epoxy type




-




OCN/BisA/DCPD




OCN/BisA




MFN




MFN/L.W.A.




MFN/L.W.A.




MFN/L.W.A.




MAR




MAR/L.Vis.






Hardener type




-




Anhydride




Anhydride




New




New




New




New




New




New






Filler cut size




µm




106




150




75




75




75




75




45




75






Flammability




UL-94




V-0 at ¼”




V-0 at 1/8''




V-0 at 1/8''




V-0 at 1/8''




V-0 at 1/8''




V-0 at 1/8''




V-0 at 1/8''




V-0 at 1/8''






Spiral Flow




inches




36




20




42




36




26




45




40




41






Gel Time




sec




32




17




26




24




29




30




30




35






Viscosity @ 175°C




PaS




20




28




10




13




43




25




20




15






Tg by TMA




oC




242




195




225




202




197




170




182




170






CTE 1




ppm/°C




16




21




10




8




6




9




9




14






CTE 2




ppm/°C




49




70




40




42




31




35




32




40






DMA Storage Modulus at RT




MPa




18246




14078




20560




23155




29241




21631




23391




20971






DMA Storage Modulus at 260C




MPa




6491




1883




1658




1713




1711




907




1007




961






Tg by DMA Tanδ Peak




0C




270




217




235




207




200




177




182




177






Flexural modulus




Mpa




16312




12449




16880




18042




21469




17470




17549




16900






Flexural strength




Mpa




120




126




138




136




134




152




169




150






Moisture absorption PCT24h




%




0.55




0.65




0.35




0.3




0.2




0.2




0.2




0.2






Cl-/ Na+




ppm






























PH








4~6




4~6




5~7




5~7




5~7




5~7




5~7




5~7






Volume resistivity @21C & 500V




Ω.cm




2.4E+16




6.3E+16




3.3E+16




1.7E+16




1.0E+16




1.6E+16




1.8E+16




1.0E+16






Dielectric constant, 21 C & 1MHz








3.6




3.7




3.7




3.7




3.7




3.8




3.8




3.9






Adhesion (tabpull) after MSL3




on Cu




N




344




136




365




406




307




360




407




331






on Ag




N




235




NA




345




363




269




234




348




415






on Ni




N




84




111




170




194




130




104




102




110






Comparative Tracking Index




V




600




400




600




600




600




600




600




600






Recommended Molding condition




190°C110s




180°C100s




180°C 90s




180°C 90s




180°C 90s




180°C 90s




180°C 90s




180°C 90s






Recommended PMC condition




190°C 3~6hrs




190°C 3~6hrs




190°C10hrs




190°C10hrs




190°C10hrs




190°C10hrs




190°C10hrs




190°C10hrs










GR750 X2FF Viscosity curve







DETA Data for the GR7XX product line




### DMA and TMA curves for GR750 - X2








Epoxy molding compounds for High power Sic devices.

File: src/content/products/gr920.md
---
apiId: 4595
name: Hysol GR920 | Epoxy mold underfill
slug: gr920
sku: GR920
brand: CAPLINQ
category: semiconductor-epoxy-mold-compounds
subcategory: semiconductor-epoxy-mold-compounds
sellingPoints:
  - Molding underfill
  - Excellent narrow gap fill
  - Outstanding warpage control
shortDescription: Hysol GR920 is a molding underfill product series. This product is not formulated with low-alpha silica but we could develop a low alpha version, suitable for memory chips, if needed. Hysol GR920 is based on a MAR/LMW chemistry with an MF/MAR hardener and an MH flame retardant. Molding underfills are typically used for BGA, flip chip applications. Features Good reliability performance on advanced packaging Excellent narrow space filling. Meet MSL3~MSL2/260C requirement. Outstanding warpage control(unit warpageMeet UL94 V-0 flammability rate at 1/8 inch thickness. Available Version Hysol GR920 H Hysol GR920 Q Hysol GR920 M Hysol GR920 L Hysol GR920 A
specifications:
  Filler Content: 88,5 %
  Density (g): 2 g/cm3
  Spiral Flow @ 175°C: 102 cm
  Thermal Conductivity: 0.9 W/m.K
  Glass Transition Temperature (Tg): 120 °C
  Coefficient of Thermal Expansion (CTE), α1: 9 ppm/°C
  Coefficient of Thermal Expansion (CTE), α2: 35 ppm/°C
  Gel Time @ 175°C / 347°F: 40 s
  Molded Shrinkage: 0,17 %
  Hot Hardness, Shore D @ 175°C: "79"
specificationGroups:
  - groupName: General Properties
    specs:
      Filler Content: 88,5 %
      Density (g): 2 g/cm3
  - groupName: Physical Properties
    specs:
      Spiral Flow @ 175°C: 102 cm
  - groupName: Thermal Properties
    specs:
      Thermal Conductivity: 0.9 W/m.K
      Glass Transition Temperature (Tg): 120 °C
      Coefficient of Thermal Expansion (CTE), α1: 9 ppm/°C
      Coefficient of Thermal Expansion (CTE), α2: 35 ppm/°C
      Gel Time @ 175°C / 347°F: 40 s
  - groupName: Mechanical Properties
    specs:
      Molded Shrinkage: 0,17 %
      Hot Hardness, Shore D @ 175°C: "79"
images:
  - https://www.caplinq.com/cdn-cgi/image/width=800,quality=75,format=auto/https://images.caplinq.com/products/01d6c788fe9a4edeb144a444bb2e26fe-66e19593c3debGR920.png
featuredImage: https://www.caplinq.com/cdn-cgi/image/width=400,quality=75,format=auto/https://images.caplinq.com/products/01d6c788fe9a4edeb144a444bb2e26fe-66e19593c3debGR920.png
documents:
  - type: Brochure
    title: Hysol Huawei EMC introduction (1)
    url: https://files.caplinq.com/GR920/a374169b56db4ad883100279f999d828-HysolHuaweiEMCintroduction(1).pdf
  - type: Brochure
    title: "GR510\_GR700\_GR710\_GR920\_Product Introduction"
    url: "https://files.caplinq.com/GR920/a1b213757cb740689d4fae3f7e007d66-GR510\_GR700\_GR710\_GR920\_ProductIntroduction.pdf"
  - type: Brochure
    title: GR920 Series for FCCSP FCBGA FCLGA
    url: https://files.caplinq.com/GR920/aafb78632cc940cf94b104857a07df4e-GR920SeriesforFCCSPFCBGAFCLGA.pdf
status: active
featured: false
relatedProducts: []
---

## GR920 Series Products Properties Comparison





**Property / Product**
**Unit **
**Hysol GR920 H**
**Hysol GR920 Q**
**Hysol GR920 M**
**Hysol GR920 L**
**Hysol GR920 A**




**UNCURED PROPERTIES**


Packages
-
FCLGA
FCCSP/FCLGA
FCCSP
FCBGA
FCCSP


Filler cut
µm
20
20
20
20
20


Filler content
%
84
85
88.5
88
87.5


Filler Type
 
Spherical
Spherical
Spherical
Spherical
Spherical


Hot Plate Gel time, @ 175°C
s
38
39
37
34
46


Spiral Flow @ 175°C
inch
60
56
39
36
66


Halogen-free (Green)
 
✔
✔
✔
✔
✔


**TYPICAL CURED PROPERTIES**


Glass Transition Temperature
°C
102
138
120
158
150


Coefficient of Thermal Expansion (CTE) α1, TMA
ppm/°C
13
12
10
9
9


Coefficient of Thermal Expansion (CTE) α2, TMA
ppm/°C
45
45
35
33
34


Flexural Strength @25°C
MPa
125
146
120
154
138


Flexural Modulus @25°C
MPa
13500
15500
19500
17800
21000


Water Absorption, 24hr PCT
%
0.4
0.35
0.3
0.3
0.38


Mold Shrinkage after PMC
%
0.36
0.26
0.13
0.20
0.19


Specific Gravity
-
1.93
1.96
1.99
1.99
1.98


Cl Content
ppm
7
7
8
7
9


pH
-
4.5
5.1
6.5
6.1
6.3


Moisture Sensitivity Level
-
2
3
3
3
3


Feature
-


Good Flowability


Low Modulus




Good Flowability


Low Modulus


Medium Tg




Low Modulus


Low Shrinkage


Low CTE




High Tg


Low Shrinkage


Low CTE




Good Flowability


High Tg


Low Shrinkage


Low CTE









## Beta Site Performance in HT**





**Property / Product**
**Unit **
**Commercial**
**Hysol GR910 L20**




**UNCURED PROPERTIES**


Epoxy Type
 
-
MAR/MF


Hardener Type
 
-
MAR/MF


Filler cut
µm
20
20


Filler content
%
88
88


Hot Plate Gel time, @ 175°C
s
30
34


Spiral Flow @ 175°C
cm
99
91


**TYPICAL CURED PROPERTIES**


Glass Transition Temperature, TMA
°C
142
158


Glass Transition Temperature, DMA
°C
150
156


Coefficient of Thermal Expansion (CTE) α1, TMA
ppm/°C
9
9


Coefficient of Thermal Expansion (CTE) α2, TMA
ppm/°C
37
33


Flexural Strength @25°C
MPa
175
154


Flexural Modulus @25°C
MPa
19500
17800


 Storage Modulus by DMA @25°C
Mpa
25000
25914


 Storage Modulus by DMA @175°C
Mpa
3000
2119


 Storage Modulus by DMA @260°C
Mpa
1200
1203


Water Absorption, 24hr PCT
%
0.38
0.37


Mold Shrinkage after PMC
%
0.18
0.20


Hardness
Shore D
83
81








**Package**
**Mold Cap**
**Strip Size**
**Package Size**
**Die Size**
**Bump Height**




FCCSP
0.4 mm
240.5 * 95 * 0.22 mm
5.4 * 5.4 mm
3.3 * 2.8 * 0.15 mm
65 µm



 




**Item**
**Hysol GR910 L20**




Appearance



C-Scan



T-Scan



Bump-Scan



Warpage


Short Side 2.07 mm


Long Side 2.11 mm




Marking
OK






**Test Item**
**Qualification Test Condition**
**Test Results**
**Test Criterion**
**SAT**




Before Test
/
Pass
NA



Pre-conditioning


Baking: 125°C, 24 hours


Moisture Soak: 30°C/60%RH, 192 hours


Reflow @ 260°C * 3times


Pass
J-STD-020E



uHAST


130°C, 85%RH


33.3 psia, unbiased 192 hours


Pass
JESD22-A118B



TCB
-55°C~125°C, 1000 cycles
Pass
JESD22-A104E









## Beta Site Performance in JT**





**Property / Product**
**Unit **
**Commercial**
**Hysol GR910 L20**




**UNCURED PROPERTIES**


Epoxy Type
 
-
MAR/MF


Hardener Type
 
-
MAR/MF


Filler cut
µm
20
20


Filler content
%
88
88


Hot Plate Gel time, @ 175°C
s
30
34


Spiral Flow @ 175°C
cm
99
91


**TYPICAL CURED PROPERTIES**


Glass Transition Temperature, TMA
°C
142
158


Glass Transition Temperature, DMA
°C
150
156


Coefficient of Thermal Expansion (CTE) α1, TMA
ppm/°C
9
9


Coefficient of Thermal Expansion (CTE) α2, TMA
ppm/°C
37
33


Flexural Strength @25°C
MPa
175
154


Flexural Modulus @25°C
MPa
19500
17800


 Storage Modulus by DMA @25°C
Mpa
25000
25914


 Storage Modulus by DMA @175°C
Mpa
3000
2119


 Storage Modulus by DMA @260°C
Mpa
1200
1203


Water Absorption, 24hr PCT
%
0.38
0.37


Mold Shrinkage after PMC
%
0.18
0.20


Hardness
Shore D
83
81










**Package**
**Mold Cap**
**Strip Size**
**Package Size**
**Die Size**
**Bump Height**




FCCSP
0.365mm
240 * 95 * 0.18 mm
6.3 * 6.9 mm
6.35 *5.57* **0.15 mm
80 µm



 




**Item**
**Hysol GR910 L20**




Appearance



C-Scan



T-Scan



Strip Warpage


2~3 mm




Marking
OK






**Test Item**
**Qualification Test Condition**
**Test Results**
**Test Criterion**




Before Test
/
Pass
NA


Pre-conditioning


Baking: 125°C, 24 hours


Moisture Soak: 30°C/60%RH, 192 hours


Reflow @ 260°C * 3times


Pass
J-STD-020E


uHAST


130°C, 85%RH


33.3 psia, unbiased 192 hours


Pass
JESD22-A118B








## Beta Site Performance in HJ**





**Property / Product**
**Unit **
**Commercial**
**Hysol GR920 A1**




**UNCURED PROPERTIES**


Epoxy Type
 
-
BP


Hardener Type
 
-
PN/MF


Filler cut
µm
20
20


Filler content
%
88
87.5


Hot Plate Gel time, @ 175°C
s
30
46


Spiral Flow @ 175°C
cm
99
167


**TYPICAL CURED PROPERTIES**


Glass Transition Temperature, TMA
°C
142
150


Glass Transition Temperature, DMA
°C
150
151


Coefficient of Thermal Expansion (CTE) α1, TMA
ppm/°C
9
9


Coefficient of Thermal Expansion (CTE) α2, TMA
ppm/°C
37
34


Flexural Strength @25°C
MPa
175
1138


Flexural Modulus @25°C
MPa
19500
21000


 Storage Modulus by DMA @25°C
Mpa
25000
24000


 Storage Modulus by DMA @175°C
Mpa
3000
2000


 Storage Modulus by DMA @260°C
Mpa
1200
1100


Water Absorption, 24hr PCT
%
0.38
0.38


Mold Shrinkage after PMC
%
0.18
0.19


Hardness
Shore D
83
80










**Package**
**Mold Cap**
**Strip Size**
**Package Size**
**Die Size**
**Bump Height**




FCCSP
0.37 mm
240 * 76.3 * 0.18 mm
14 * 14 mm
* *6 * 6* 0.12mm
80 µm



 




**Item**
**Hysol GR910 L20**




Appearance



C-Scan



T-Scan



Strip Warpage


2 mm




Marking
OK






**Test Item**
**Qualification Test Condition**
**Test Results**
**Test Criterion**




Before Test
/
Pass
NA


Pre-conditioning


Baking: 125°C, 24 hours


Moisture Soak: 30°C/60%RH, 192 hours


Reflow @ 260°C * 3times


Pass
J-STD-020E


uHAST


130°C, 85%RH


33.3 psia, unbiased 192 hours


Pass
JESD22-A118B


TCB
-55°C~125°C, 1000 cycles
Pass
JESD22-A104E

File: src/content/products/gr9810-1pf.md
---
apiId: 3246
name: Hysol GR9810-1PF | Black Epoxy Mold Compound
slug: gr9810-1pf
sku: GR9810-1PF
brand: CAPLINQ
category: semiconductor-epoxy-mold-compounds
subcategory: semiconductor-epoxy-mold-compounds
sellingPoints:
  - Ultra long flow
  - Ultra low warpage
  - ATF Resist
shortDescription: Hysol GR9810-1PF is a heat curable, state of the art, black, semiconductor epoxy molding compound developed to meet the stringent encapsulation requirements of package on package (POP and SCSP). It is a Green, halogen free product with, excellent dimensional stability, very low mold shrinkage and High Tg. Its chemistry allows for properties that go far beyond the "Standard Green" compound ranges. Hysol GR9810-1PF and its related product GR9810-1P offer a new technology platform on which Hysol develops epoxy mold compounds for high reliability sensors and modules. Key features of GR9810-1PF are summarized as below. Reliability Improved adhesion promoter and toughening system High filler loading (>86%) for lower moisture uptake Reduced moisture uptake for best MSL performance (MSL1-3) Warpage Control Multifunctional resin hardener system with high Tg High cross-linking degree with special toughening system High filler loading for low CTE to minimize thermal mismatch High performance stress modifier to reduce internal stress Wire Sweep Control Optimized filler PSD with 75um (-1P) or 45um (-1PF) filler cut Low viscosity resin and latent catalyst for ultra long flow Hysol GR9810-1PF is developed for advanced reliability control. The goal of this technology platform is to introduce an epoxy mold compound capable of passing MSL1 260°C on some devices and at least MSL3 260°C on a stacked CSP (PoP) devices. The benefits do not stop here since this product is resistant to ATF (Automatic transmission fluid) and exhibits ultra low warpage making it an excellent choice for automotive packages. Check reliability test results and typical applications in automotive electronics.
specifications:
  Filler Content: 86 %
  Specific Gravity: "1.95"
  Color: Black
  Shelf Life @ 5°C: 365 days
  Moisture absorption: 0.40 %
  Spiral Flow @ 175°C: 170 cm
  UL 94 Rating: V-0
  Thermal Conductivity: 0.9 W/m.K
  Glass Transition Temperature (Tg): 184 °C
  Coefficient of Thermal Expansion (CTE), α1: 11 ppm/°C
  Coefficient of Thermal Expansion (CTE), α2: 40 ppm/°C
  Gel Time @ 175°C / 347°F: 40 s
  Molded Shrinkage: 0.15 %
  Flexural Modulus @ 25°C: 2100 N/mm2
  Flexural Modulus @ 220°C: 230 N/mm2
  Flexural Strength @ 25°C: 12.1 N/mm2
  Flexural Strength @ 240°C: 2 N/mm2
  Transfer Time: 15 - 20 s
  Transfer Pressure: 90 kg/cm2
  Post Mold Cure @ 175°C / 347°F: 4 hrs
  Mold Temperature: 175 °C
  Curing Time @ 175°C / 347°F (Automold): 50 - 70 s
specificationGroups:
  - groupName: General Properties
    specs:
      Filler Content: 86 %
      Specific Gravity: "1.95"
      Color: Black
      Shelf Life @ 5°C: 365 days
  - groupName: Chemical Properties
    specs:
      Moisture absorption: 0.40 %
  - groupName: Physical Properties
    specs:
      Spiral Flow @ 175°C: 170 cm
  - groupName: Thermal Properties
    specs:
      UL 94 Rating: V-0
      Thermal Conductivity: 0.9 W/m.K
      Glass Transition Temperature (Tg): 184 °C
      Coefficient of Thermal Expansion (CTE), α1: 11 ppm/°C
      Coefficient of Thermal Expansion (CTE), α2: 40 ppm/°C
      Gel Time @ 175°C / 347°F: 40 s
  - groupName: Mechanical Properties
    specs:
      Molded Shrinkage: 0.15 %
      Flexural Modulus @ 25°C: 2100 N/mm2
      Flexural Modulus @ 220°C: 230 N/mm2
      Flexural Strength @ 25°C: 12.1 N/mm2
      Flexural Strength @ 240°C: 2 N/mm2
  - groupName: Curing Conditions
    specs:
      Transfer Time: 15 - 20 s
      Transfer Pressure: 90 kg/cm2
      Post Mold Cure @ 175°C / 347°F: 4 hrs
      Mold Temperature: 175 °C
      Curing Time @ 175°C / 347°F (Automold): 50 - 70 s
images:
  - https://www.caplinq.com/cdn-cgi/image/width=800,quality=75,format=auto/https://images.caplinq.com/products/Hysol-GR9810-1PF--Black-Epoxy-Mold-Compound-1.png
featuredImage: https://www.caplinq.com/cdn-cgi/image/width=400,quality=75,format=auto/https://images.caplinq.com/products/Hysol-GR9810-1PF--Black-Epoxy-Mold-Compound-1.png
documents:
  - type: TDS
    title: GR9810-1PF TDS Sep11
    url: https://files.caplinq.com/GR9810-1PF/2b8036d4901e46069a03fd26767d6f03-GR9810-1PFTDSSep11.pdf
  - type: Brochure
    title: CAPLINQEpoxyMoldCompoundHandlingGuide1
    url: https://files.caplinq.com/GR9810-1PF/e6a2e30204fd47d694a41224c9fcb066-CAPLINQEpoxyMoldCompoundHandlingGuide1.pdf
status: active
featured: false
relatedProducts: []
---

## GR9810-1PF For Automotive Electronics Application



GR9810-1PF shows high reliability, good oil resistance, and excellent temperature recycling performance. GR9810-1PF is highly suitable for automotive electronics encapsulation. The key application advantages of GR9810-1PF:



- Under investigation in transmission control unit application to replace current complex sealed housing designs

- Used in a variety of applications including mobile devices

- Have high Tg (>180°C), low stress, and warpage control

- Ensure long-term reliability against automotive fluids

- Reduce footprint, space, weight, and cost




The ATF resistance results show no negative effect on Tg value and storage modulus of GR9810-1PF after 2 weeks ATF 140°C exposure.


### GR9810-1PF ATF Resistance Test





## GR9810-1P(F) Data Curves






## Comparison with GR 9810-1P







Property / Product




Unit




Hysol GR9810-1P




Hysol GR9810-1PF








UNCURED PROPERTIES






 
 




Hot Plate Gel time, @ 175°C




s




32




40






Spiral Flow @ 175°C




in




60




67






Flammability








V-0




V-0






Halogen-free (Green)


 


✔




✔






Shelf Life @ 5°C




months




12




12






TYPICAL CURED PROPERTIES






 
 




Specific Gravity, g/cc




g/cc




1.95




1.95






Glass Transition Temperature




°C




170




184






Coefficient of Thermal Expansion (CTE) Alpha1 Alpha2




ppm/C ppm/C





11 50





11


40






Flexural Strength, @25°C




MPa




137




119






Flexural Strength, @240°C




MPa




19.6




19.6






Flexural Modulus (E), @25°C




GPa




20.6




20.6






Flexural Modulus (E), @220°C




GPa




2.26




2.26






Moisture Absorption, 24hr PCT




%




0.27




-






Mold Shrinkage, as molded




%




0.10




0.15






Thermal Conductivity




W/mK




0.9




-






Summary







- Green Product

- High Tg and low shrinkage

- Long spiral flow and advanced warpage control

- Excellent dimensional stability

- Excellent room temperature working life

File: src/content/products/gs-fkm.md
---
apiId: 5965
name: LINQSEAL GS-FKM
slug: gs-fkm
sku: GS-FKM
brand: CAPLINQ
category: flat-gaskets
subcategory: flat-gaskets
sellingPoints:
  - Retains elasticity at high temperature
  - Highest fluid resistance among commercial rubbers
  - Outstanding resistance to heat, oxidation, and weathering
shortDescription: "LINQSEAL GS-FKM (Viton®) gaskets are composed of a fluorocarbon rubber, which stands out as a premier elastomer due to its remarkable chemical resistance and ability to withstand harsh environments. These gaskets offer stability over a wide temperature range: –50/+260 °C. FKM excels in applications where resistance to chemicals, ozone, and extreme temperatures is crucial. Its low compression set and good anti-aging characteristics make it durable over time. Notably, FKM gaskets outperform cheaper alternatives like nitrile or neoprene rubbers, providing enhanced heat and chemical resistance. With low permeability, especially in oxygenated automotive fuels, and excellent electrical properties in low voltage applications, LINQSEAL GS-FKM gaskets offer a reliable solution for various industrial needs. Custom LINQSEAL GS-FKM gaskets can be tailored precisely to your specifications and drawings. The thickness ranges from 0.5 to 5.0 millimeters. The maximum dimensions are 1500 × 1500 mm2, while the minimum dimensions are 100 × 100 mm2. Key Features: Exceptional resistance to different fluids: aliphatic and aromatic hydrocarbons, halogenated fluids, and strong acids. High resistance against compression set, ensuring sealing performance and longevity unparalleled by non-fluorinated elastomers. High temperature stability (–50 °C to 260 °C) Low gas absorption rate Highly Recommended As: Sealing material in the aerospace sector for auxiliary power units, connectors, line fittings, hydraulic actuators, pumps, valves, and oil reservoirs. Seal in automotive components such as fuel injection systems, cylinder heads, intake manifolds Flat gaskets for water electrolyzers and fuel cells"
specifications:
  Density (g): 1.90–2.00 g/cm3
  Operating Temperature: –50 to 260 °C
  Elongation: 250 %
  Durometer (Shore A): "75"
specificationGroups:
  - groupName: General Properties
    specs:
      Density (g): 1.90–2.00 g/cm3
  - groupName: Thermal Properties
    specs:
      Operating Temperature: –50 to 260 °C
  - groupName: Mechanical Properties
    specs:
      Elongation: 250 %
      Durometer (Shore A): "75"
images:
  - https://www.caplinq.com/cdn-cgi/image/width=800,quality=75,format=auto/https://images.caplinq.com/products/ff46b127adf2420b8d57387b7a4ad361-6659a1ed4bf57FKM.png
featuredImage: https://www.caplinq.com/cdn-cgi/image/width=400,quality=75,format=auto/https://images.caplinq.com/products/ff46b127adf2420b8d57387b7a4ad361-6659a1ed4bf57FKM.png
documents:
  - type: TDS
    title: TDS_LINQSEAL GS-FKM
    url: https://files.caplinq.com/GS-FKM/e7255a792a7342b58228f23867333558-TDS_LINQSEALGS-FKM.pdf
status: active
featured: false
relatedProducts: []
---

### LINQSEAL FKM Flat Gasket Properties




**Property**
**Value**
**Unit**




**Density**
1.90–2.00
g/cm3


**Elongation at Break**
250
%


**Hardness**
75
Shore A


**Operating Temperature**
–50 to 260
°C

File: src/content/products/gs-ptfe.md
---
apiId: 5966
name: LINQSEAL GS-PTFE
slug: gs-ptfe
sku: GS-PTFE
brand: CAPLINQ
category: flat-gaskets
subcategory: flat-gaskets
sellingPoints:
  - Outstanding chemical resistance
  - Wide temperature stability (–180 °C to 260 °C)
  - Excellent thermal and electrical resistance
shortDescription: "LINQSEAL GS-PTFE gaskets are made from a synthetic fluoropolymer of tetrafluoroethylene, known for its exceptional properties. The C–F bond within its polymer structure imparts inherent hydrophobicity, rendering PTFE ideal for applications requiring resistance to moisture and water-based substances. Moreover, PTFE boasts outstanding dielectric properties and remarkable temperature stability, ranging from –180 °C to 260 °C. Its unparalleled chemical resistance extends to acids, bases, and solvents. PTFE exhibits one of the lowest coefficients of friction against any solid, ensuring effective sealing and prolonged service life even in the most challenging environments. With all these exceptional properties, LINQSEAL GS-PTFE gaskets are widely used in industries requiring robust sealing solutions, including but not limited to automotive, aerospace, and manufacturing sectors. Custom LINQSEAL GS-PTFE gaskets can be tailored precisely to your specifications and drawings. The thickness ranges from 0.5 to 5.0 millimeters. The maximum dimensions are 1500 × 1500 mm2, while the minimum dimensions are 100 × 100 mm2. Key Features: Outstanding chemical resistance High electrical resistance High temperature stability (–180 °C to 260 °C) High resistance to creep under load or compression set Hydrophobic and non-corrosive Highly Recommended As: Cryogenic seals in oil & gas, pharmaceuticals, and aerospace sectors Pneumatic Seals Flat gaskets for water electrolyzers and fuel cells"
specifications: {}
images:
  - https://www.caplinq.com/cdn-cgi/image/width=800,quality=75,format=auto/https://images.caplinq.com/products/02f34239c94c45c9ac91548e19cdbf9e-6659943f0a385PTFE.png
featuredImage: https://www.caplinq.com/cdn-cgi/image/width=400,quality=75,format=auto/https://images.caplinq.com/products/02f34239c94c45c9ac91548e19cdbf9e-6659943f0a385PTFE.png
documents:
  - type: TDS
    title: TDS_LINQSEAL PTFE
    url: https://files.caplinq.com/PTFE/baf7c211149a45fc9c35427d7756ed61-TDS_LINQSEALPTFE.pdf
status: active
featured: false
relatedProducts: []
---

### LINQSEAL GS-PTFE Flat Gasket Properties




**Property**
**Value**
**Unit**




**Density**
2.10–2.30
g/cm3


**Color**
White
–


**Compressibility**
21
%


**Tensile Strength**
21–28
MPa


**Elongation at Break**
150
%


**Leakage Rate**
0.60×10–3
–


**Dielectric Strength**
10
kV/mm


**Operating Temperature**
–180 to 260
°C




###
