Repository: jerardpelaez/caplinq-ecommerce

File: src/content/products/gs-vmq.md
---
apiId: 5967
name: LINQSEAL GS-VMQ
slug: gs-vmq
sku: GS-VMQ
brand: CAPLINQ
category: flat-gaskets
subcategory: flat-gaskets
sellingPoints:
  - High flexibility
  - Wide temperature stability (–50 °C to 210 °C)
  - Good ozone and weather resistance
shortDescription: "LINQSEAL GS-VMQ gaskets are made from silicone rubbers with flexible siloxane (Si–O–Si) backbones. Vinyl methyl silicone rubbers contain vinyl (−CH=CH2) in addition to methyl groups (–CH3) in the most common silicone rubber (polydimethylsiloxane). This structure offers good flexibility, resistance to water and chemicals, and sealing performance. LINQSEAL GS-VMQ possesses excellent resistance to extreme temperatures from –55 °C to 210 °C. It also exhibits low compression sets, meaning it maintains its shape and sealing properties over time, ensuring reliable performance throughout the operational life of the system. Custom LINQSEAL GS-VMQ gaskets can be tailored precisely to your specifications and drawings. The thickness ranges from 0.5 to 5.0 millimeters. The maximum dimensions are 1500 × 1500 mm2, while the minimum dimensions are 100 × 100 mm2. Key Features: Outstanding low temperature flexibility Excellent heat and oxidative stability High temperature stability (–50 °C to 210 °C) Low compression set Hydrophobic Highly Recommended As: Seals in food, pharmaceutical, medicine, and cosmetics manufacturing Flat gaskets for water electrolyzers and fuel cells"
specifications:
  Operating Temperature: –50 to 210 °C
  Elongation: 350 %
  Tensile Strength: 6 MPa
  Durometer (Shore A): 65–70
specificationGroups:
  - groupName: Thermal Properties
    specs:
      Operating Temperature: –50 to 210 °C
  - groupName: Mechanical Properties
    specs:
      Elongation: 350 %
      Tensile Strength: 6 MPa
      Durometer (Shore A): 65–70
images:
  - https://www.caplinq.com/cdn-cgi/image/width=800,quality=75,format=auto/https://images.caplinq.com/products/2a6308295ca449c8b2b8523bf8351696-6659945380c1bVMQ.png
featuredImage: https://www.caplinq.com/cdn-cgi/image/width=400,quality=75,format=auto/https://images.caplinq.com/products/2a6308295ca449c8b2b8523bf8351696-6659945380c1bVMQ.png
documents:
  - type: TDS
    title: TDS_LINQSEAL GS-VMQ
    url: https://files.caplinq.com/GS-VMQ/c052f05c2ed14f938f6b5359db84d523-TDS_LINQSEALGS-VMQ.pdf
status: active
featured: false
relatedProducts: []
---

### LINQSEAL GS-VMQ Flat Gasket Properties




**Property**
**Value**
**Unit**




**Density**
1.25–1.30
g/cm3


**Tensile Strength**
6
MPa


**Elongation at Break**
350
%


**Hardness**
65–70
Shore A


**Operating Temperature**
–50 to 210
°C




###

File: src/content/products/hgp12.md
---
apiId: 7466
name: HGP12 | High Thermal Conductivity Gap Pad
slug: hgp12
sku: HGP12
brand: CAPLINQ
category: thermal-gap-pads
subcategory: thermal-gap-pads
sellingPoints:
  - 0.13 Thermal Impedance
  - 12 Thermal Conductivity
  - Low oil bleeding & Low volatile
shortDescription: Solstice HGP12 is a high-performance thermally conductive gap pad designed to efficiently transfer heat between components and heat sinks in demanding electronic systems. With a thermal conductivity of 12.0 W/m&middot;K, Solstice HGP12 provides exceptional heat dissipation and helps lower thermal resistance across multiple gap tolerances. Its ultra-soft and compressible structure ensures excellent surface conformity and reduces mechanical stress on components during installation. HGP12 also maintains material integrity with low volatility (D3&ndash;D10 < 100 ppm) and minimal oil bleeding, making it ideal for devices sensitive to silicone migration or contamination. Applications Optical modules and communication components Telecommunications equipment High-power lighting such as LCD, LED, and projector assemblies Automotive control units (e.g., MCU, ECU) Power modules and other heat-generating devices
specifications:
  Specific Gravity: "3.3"
  Film Thickness: 0.5 - 2 mm
  Color: Pink
  TML: 0.13 %
  CVCM: 0.03 %
  Thermal Impedance: 0.13 °C·cm²/W
  UL 94 Rating: V-0
  Thermal Conductivity: 12.0 W/m.K
  Volume Resistivity: 14000000000000 Ohms⋅cm
  Dielectric Constant @ 1000 kHz: "5.5"
  Durometer (Shore 00): "30"
specificationGroups:
  - groupName: General Properties
    specs:
      Specific Gravity: "3.3"
      Film Thickness: 0.5 - 2 mm
      Color: Pink
      TML: 0.13 %
      CVCM: 0.03 %
  - groupName: Thermal Properties
    specs:
      Thermal Impedance: 0.13 °C·cm²/W
      UL 94 Rating: V-0
      Thermal Conductivity: 12.0 W/m.K
  - groupName: Electrical Properties
    specs:
      Volume Resistivity: 14000000000000 Ohms⋅cm
      Dielectric Constant @ 1000 kHz: "5.5"
  - groupName: Mechanical Properties
    specs:
      Durometer (Shore 00): "30"
images:
  - https://www.caplinq.com/cdn-cgi/image/width=800,quality=75,format=auto/https://images.caplinq.com/products/019a5d7147df74d7a390792b93e4f2ce-HGP12.png
featuredImage: https://www.caplinq.com/cdn-cgi/image/width=400,quality=75,format=auto/https://images.caplinq.com/products/019a5d7147df74d7a390792b93e4f2ce-HGP12.png
documents:
  - type: TDS
    title: HGP12_TDS
    url: https://files.caplinq.com/HGP12/019a5d40f5fd7003aeb3612c54b8b2ab-HGP12_TDS.pdf
status: active
featured: false
relatedProducts: []
---

## Frequently Asked Questions About HGP12 (12 W/m&middot;K Ultra-Soft Thermal Gap Pad)

### What are typical applications for HGP12?

HGP12 is used as a high-performance thermal interface material for heat dissipation in sensitive electronic modules.

- Optical modules

- Telecommunications equipment TIM

- High-power lighting such as LCD, LED, projectors

- Automotive MCU control units

### Why choose HGP12 over alternatives?

HGP12 combines very high thermal conductivity (12 W/m&middot;K) with ultra-soft, low-pressure compression, low volatility, and extremely low siloxane content&mdash;making it ideal for sensitive electronics where contamination control and stress-free assembly are critical.

### What is the shelf life of HGP12?

HGP12 has a shelf life of 12 months when stored at 0&ndash;35&deg;C and below 65% relative humidity.

### How do I clean tools after applying HGP12?

Tools can be cleaned using standard solvents suitable for silicone-based TIM removal, such as isopropyl alcohol or other electronics-safe cleaners.

### What happens after shelf life?

After the shelf life expires, material softness and compression characteristics may change, potentially affecting thermal performance and assembly reliability.

### How do I cure HGP12?

HGP12 is a ready-to-use gap pad and requires no curing. It is installed as-is between components and heat spreaders.

### What thickness should I apply?

Choose a thickness that matches your mechanical gap. The ultra-soft nature of HGP12 allows it to compress under very low pressure to fill tolerances effectively.

### How is it applied and removed?

HGP12 is placed manually or with automated pick-and-place onto the interface area. Removal is done by peeling the pad from the surface without special tools.

### What temperatures can it withstand?

HGP12 provides reliable thermal and electrical performance across typical electronics operating temperatures, including high-power modules. (TDS does not specify exact range.)

### Any safety or storage tips?

Store between 0&ndash;35&deg;C at 

## Learn More About HGP12 (12 W/m&middot;K Ultra-Soft Thermal Gap Pad)

HGP12 is a high-conductivity, ultra-soft silicone gap pad designed to deliver efficient heat transfer while minimizing compression force on sensitive components. It offers low volatility, low siloxane content, and excellent wetting of uneven surfaces for stable long-term performance.

Key Features at a Glance

- ✔ 12.0 W/m&middot;K thermal conductivity

- ✔ Ultra-soft, low-pressure compression

- ✔ Excellent interface wetting

- ✔ Low volatility & low siloxane

- ✔ High dielectric strength

- ✔ UL 94 V-0 equivalent safety rating

### Versatile Application Methods

### Application Methods

HGP12 is installed as a pre-cut pad placed directly between heat-generating components and heat sinks. Its softness enables hand placement or automated assembly without high clamping force.

### Reliable Across Environments

Low volatile content and low oil bleed ensure stable performance in optical, telecom, and automotive environments sensitive to contamination.

### Compliance You Can Trust ✅

HGP12 meets stringent safety, performance, and material compliance standards required for high-end electronics.

- UL 94 V-0 flame retardancy (equivalent)

- Low volatility per ASTM E595

- Low siloxane (D3&ndash;D10 

Applications That Benefit Most from High Thermal Conductive HGP12

Case 1: Improving Thermal Efficiency in High-Density 5G RF Amplifiers 5G telecom base stations rely on high-power RF power amplifier (PA) modules that generate significant heat densities. As module power output increases, maintaining thermal stability and preventing derating becomes a major design challenge which may results to thermal throttling.

Technical Issues:

- Hotspots of +18&deg;C above average due to poor conformability

- Module derating occurred during extended high power operation

- Long-term reliability concerns (voiding, pump-out, bleed contamination)

Case 2: Enhancing Thermal Management in High-Power Industrial LED Lighting

High-power industrial LED fixtures such as those used in factories, warehouses, tunnels, and outdoor infrastructure operate continuously and generate significant heat at the LED junction. Excess heat leads to lumen depreciation, color shift, and premature failure, making efficient thermal management essential for maintaining long service life and consistent light output.

Technical Issues:

- LED junction temperatures exceeding design limits, causing early lumen drop-off

- Hotspot formation due to uneven metal-core PCB (MCPCB) surface contact

- Thermal grease dry-out over time leading to increased thermal resistance

- Long-term reliability concerns during 24/7 operation in hot or enclosed environments

**Case 3: Improving Thermal Control in AI Servers and GPU Accelerator Modules**

Modern AI training and inference servers use multi-die GPU accelerators that generate extreme heat fluxes, especially during sustained workloads. Maintaining low thermal resistance across complex module topographies is essential to prevent performance throttling and maintain system uptime in data centers.

Technical Issues:

- High heat flux (exceeding 300 W/cm&sup2;) from stacked GPU dies

- Gap variation due to tolerances in heat spreaders and interposers

- Performance throttling during extended ML training workloads

- Long-term aging concerns with traditional pads at elevated temperatures

**Case 4: Thermal Stabilization in Automotive ADAS Control Units**

Advanced Driver Assistance Systems (ADAS) rely on high-power processors, radar modules, and sensor fusion units that operate continuously under harsh automotive temperature cycles. These compact modules generate high heat loads that must be controlled to prevent thermal throttling and loss of processing performance.

Technical Issues:

- Peak temperatures approaching thermal throttling threshold during continuous lane-assist operation

- Uneven PCB-to-housing gaps due to vibration and mechanical tolerances

- Traditional gap fillers showing micro-voiding after extended thermal cycling

- Risk of reduced processing speed and degraded ADAS reliability

How HGP12 Helps in These Cases

Solstice HGP12 provides a consistent thermal advantage across all the applications mentioned. Its high thermal conductivity of 12 W/m&middot;K allows heat to move quickly away from critical components, helping to lower junction temperatures and prevent performance loss under heavy load. Overall, HGP12 supports reliable heat transfer, improves operational stability, and helps extend the lifetime of electronics that operate under high thermal stress.

 Contact Us &rarr;

File: src/content/products/hgp14.md
---
apiId: 6327
name: HGP14 | High Thermal Conductivity Gap Pad
slug: hgp14
sku: HGP14
brand: CAPLINQ
category: thermal-gap-pads
subcategory: thermal-gap-pads
sellingPoints:
  - 0.10 Thermal Impedance
  - 14 Thermal Conductivity
  - Low oil bleeding & Low volatile
shortDescription: Honeywell HGP14 is a high-performance thermal interface material designed for efficient heat transfer in demanding electronic applications. It offers a thermal conductivity of 14.0 W/m·K, making it well-suited for systems requiring high thermal dissipation across varying bond line thicknesses. The material is soft and conformable, allowing it to fill gaps between components and heat sinks without introducing significant mechanical stress. This makes it suitable for use with fragile components or assemblies where minimizing stress during installation is critical. HGP14 also maintains material integrity over time, with low volatility and minimal oil bleed, reducing the risk of contamination or pump-out under thermal cycling. Its stability makes it a strong choice for applications sensitive to oil migration or where long-term performance is required. Honeywell HGP14 is well-suited for high-power electronics, automotive systems, and telecommunications equipment, where superior heat dissipation and long-term stability are essential.
specifications:
  Specific Gravity: "3.3"
  Film Thickness: 0.5 - 2 mm
  Color: Gray
  TML: 0.11 %
  CVCM: 0.03 %
  Thermal Impedance: 0.1 °C·cm²/W
  UL 94 Rating: V-0
  Thermal Conductivity: 14.0 W/m.K
  Volume Resistivity: 10000000000000 Ohms⋅cm
  Dielectric Constant @ 1000 kHz: "8.3"
  Durometer (Shore 00): "60"
specificationGroups:
  - groupName: General Properties
    specs:
      Specific Gravity: "3.3"
      Film Thickness: 0.5 - 2 mm
      Color: Gray
      TML: 0.11 %
      CVCM: 0.03 %
  - groupName: Thermal Properties
    specs:
      Thermal Impedance: 0.1 °C·cm²/W
      UL 94 Rating: V-0
      Thermal Conductivity: 14.0 W/m.K
  - groupName: Electrical Properties
    specs:
      Volume Resistivity: 10000000000000 Ohms⋅cm
      Dielectric Constant @ 1000 kHz: "8.3"
  - groupName: Mechanical Properties
    specs:
      Durometer (Shore 00): "60"
images:
  - https://www.caplinq.com/cdn-cgi/image/width=800,quality=75,format=auto/https://images.caplinq.com/products/e8f263c0dc674863866c6ed9d8a8c7f6-672de89a3c0cbHGP14.png
featuredImage: https://www.caplinq.com/cdn-cgi/image/width=400,quality=75,format=auto/https://images.caplinq.com/products/e8f263c0dc674863866c6ed9d8a8c7f6-672de89a3c0cbHGP14.png
documents: []
status: active
featured: false
relatedProducts: []
---

Applications That Benefit Most from High Thermal Conductive HGP14

Case 1: Improving Thermal Efficiency in High-Density 5G RF Amplifiers 5G telecom base stations rely on high-power RF power amplifier (PA) modules that generate significant heat densities. As module power output increases, maintaining thermal stability and preventing derating becomes a major design challenge which may results to thermal throttling.

Technical Issues:

- Hotspots of +18&deg;C above average due to poor conformability

- Module derating occurred during extended high power operation

- Long-term reliability concerns (voiding, pump-out, bleed contamination)

Case 2: Enhancing Thermal Management in High-Power Industrial LED Lighting

High-power industrial LED fixtures such as those used in factories, warehouses, tunnels, and outdoor infrastructure operate continuously and generate significant heat at the LED junction. Excess heat leads to lumen depreciation, color shift, and premature failure, making efficient thermal management essential for maintaining long service life and consistent light output.

Technical Issues:

- LED junction temperatures exceeding design limits, causing early lumen drop-off

- Hotspot formation due to uneven metal-core PCB (MCPCB) surface contact

- Thermal grease dry-out over time leading to increased thermal resistance

- Long-term reliability concerns during 24/7 operation in hot or enclosed environments

**Case 3: Improving Thermal Control in AI Servers and GPU Accelerator Modules**

Modern AI training and inference servers use multi-die GPU accelerators that generate extreme heat fluxes, especially during sustained workloads. Maintaining low thermal resistance across complex module topographies is essential to prevent performance throttling and maintain system uptime in data centers.

Technical Issues:

- High heat flux (exceeding 300 W/cm&sup2;) from stacked GPU dies

- Gap variation due to tolerances in heat spreaders and interposers

- Performance throttling during extended ML training workloads

- Long-term aging concerns with traditional pads at elevated temperatures

**Case 4: Thermal Stabilization in Automotive ADAS Control Units**

Advanced Driver Assistance Systems (ADAS) rely on high-power processors, radar modules, and sensor fusion units that operate continuously under harsh automotive temperature cycles. These compact modules generate high heat loads that must be controlled to prevent thermal throttling and loss of processing performance.

Technical Issues:

- Peak temperatures approaching thermal throttling threshold during continuous lane-assist operation

- Uneven PCB-to-housing gaps due to vibration and mechanical tolerances

- Traditional gap fillers showing micro-voiding after extended thermal cycling

- Risk of reduced processing speed and degraded ADAS reliability

How HGP14 Helps in These Cases

Solstice HGP14 provides a consistent thermal advantage across all the applications mentioned. Its high thermal conductivity of 14 W/m&middot;K allows heat to move quickly away from critical components, helping to lower junction temperatures and prevent performance loss under heavy load. Overall, HGP14 supports reliable heat transfer, improves operational stability, and helps extend the lifetime of electronics that operate under high thermal stress.

File: src/content/products/icp4000.md
---
apiId: 3117
name: LOCTITE ABLESTIK ICP 4000
slug: icp4000
sku: ICP4000
brand: CAPLINQ
category: electrically-conductive-adhesives
subcategory: electrically-conductive-adhesives
sellingPoints:
  - High temperature performance
  - Excellent electrical conductivity
  - Flexible and low stress
shortDescription: LOCTITE ABLESTIK ICP 4000 is a silicone based, silver filled, flexible, electrically conductive adhesive. It is specially designed for applications where both high flexibility and excellent conductivity are required. This material is recommended for use in mounting small components to a variety of interconnect substrates. It exhibits strong adhesion under high vibration testing. LOCTITE ABLESTIK ICP 4000 is engineered to maintain its flexibility and conductivity at elevated temperatures, up to 200ºC. It can be dispensed with commonly used time-pressure and auger valve technology and can be applied by pin-transfer. It can also be stencil printed but dispensing is the recommended method. To add to that it has excellent electrical performance, works great for noble component attach and has a high electrical current carrying capability. Compared to ICP 40001 it has better electrical performance but lower adhesion. Cure Schedule 1 hour @ 130°C or 35 minutes @ 140°C
specifications:
  Shelf Life @ -40°C: 120 days
  Glass Transition Temperature (Tg): "-45 °C"
  Coefficient of Thermal Expansion (CTE), α2: 330 ppm/°C
  Volume Resistivity: 0.00006 Ohms⋅cm
  Elongation: 450 %
  Viscosity: 30,000 mPa.s
specificationGroups:
  - groupName: General Properties
    specs:
      Shelf Life @ -40°C: 120 days
  - groupName: Thermal Properties
    specs:
      Glass Transition Temperature (Tg): "-45 °C"
      Coefficient of Thermal Expansion (CTE), α2: 330 ppm/°C
  - groupName: Electrical Properties
    specs:
      Volume Resistivity: 0.00006 Ohms⋅cm
  - groupName: Mechanical Properties
    specs:
      Elongation: 450 %
  - groupName: Physical Properties
    specs:
      Viscosity: 30,000 mPa.s
images:
  - https://www.caplinq.com/cdn-cgi/image/width=800,quality=75,format=auto/https://images.caplinq.com/products/LOCTITE-ABLESTIK-ICP-4000-1.jpg
featuredImage: https://www.caplinq.com/cdn-cgi/image/width=400,quality=75,format=auto/https://images.caplinq.com/products/LOCTITE-ABLESTIK-ICP-4000-1.jpg
documents:
  - type: TDS
    title: LOCTITE ABLESTIK ICP 4000
    url: https://files.caplinq.com/ICP4000/ABLESTIK ICP 4000.002.pdf
  - type: SDS
    title: LOCTITE ABLESTIK ICP 4000 SDS
    url: https://files.caplinq.com/ICP4000/MSDS LOCTITE ABLESTIK ICP 4000 issue 09-18 EN.pdf
  - type: SDS
    title: LOCTITE ABLESTIK ICP 4000
    url: https://files.caplinq.com/ICP4000/62b32b12836749d9a21f755473efae8c-LOCTITEABLESTIKICP4000.PDF
  - type: TDS
    title: LINQPAKInsulatedboxesforCooledSupplyChainTransport
    url: https://files.caplinq.com/ICP4000/ba7467ba15ae49f7a29c1ae74cc645a6-LINQPAKInsulatedboxesforCooledSupplyChainTransport.pdf
status: active
featured: false
relatedProducts: []
---

DMA Analysis


CTE is always the one above Tg as the Tg is always so low in these products that a decent measurement below that temperature is almost impossible with our machines.



 


ICP 4000 Silver filled silicone compared with ICP 4001 and ICP 4015




ICP 4000 Storage Modulus

File: src/content/products/linqbond-daf-300.md
---
name: "LinQBond DAF-300"
slug: "linqbond-daf-300"
sku: "LQ-DAF-300"
manufacturerPartNo: "MPN-DAF300"
brand: "CAPLINQ"
category: "die-attach-films"
applications:
  - "Die Attach"
  - "Multi-Die Stacking"
  - "Wafer-Level Packaging"
  - "3D IC Packaging"
industries:
  - "Electronics & Semiconductor"
  - "Advanced Packaging"
  - "Memory & Storage"
shortDescription: "High-performance die attach film for multi-die stacking and advanced semiconductor packaging with excellent void-free bonding."
specifications:
  "Film Thickness": "10 to 50 µm"
  "Die Shear Strength (260 °C)": ">15 MPa"
  "Thermal Conductivity": "0.8 W/mK"
  "Storage Modulus (25 °C)": "1.5 GPa"
  "Glass Transition Temperature (Tg)": "175 °C"
  "Curing Conditions": "175 °C / 60 min"
  "Moisture Absorption (85 °C/85% RH)": "<0.5%"
  "Color": "Amber"
images:
  - "/images/products/linqbond-daf-300-main.jpg"
documents:
  - type: TDS
    title: "LinQBond DAF-300 Technical Data Sheet"
    url: "/documents/tds/linqbond-daf-300-tds.pdf"
  - type: SDS
    title: "LinQBond DAF-300 Safety Data Sheet"
    url: "/documents/sds/linqbond-daf-300-sds.pdf"
featured: true
status: "active"
relatedProducts:
  - "linqbond-dap-500"
  - "linqbond-ep-200"
  - "linqfill-uf-100"
seoDescription: "LinQBond DAF-300 die attach film enables void-free bonding for multi-die stacking, 3D IC packaging, and advanced semiconductor assembly with JEDEC MSL 1 moisture resistance."
---

## Product Description

LinQBond DAF-300 is a high-performance die attach film engineered for advanced semiconductor packaging applications, including multi-die stacking, fan-out wafer-level packaging, and 3D IC integration. The DAF-300 is a B-stage epoxy-based adhesive film that provides void-free bonding at controlled bond line thicknesses, enabling the tight dimensional control required by modern high-density package architectures.

Supplied on a dicing tape carrier, the DAF-300 is laminated onto the wafer backside before the dicing process, allowing singulation and die attach in a seamless workflow. During the thermal compression bonding step, the film flows to fill surface topography and eliminate voids, then cures to form a rigid thermoset adhesive with a glass transition temperature of 175 °C. The result is a reliable mechanical and thermal bond between the die and substrate or between stacked dies.

The DAF-300 exhibits low moisture absorption (<0.5% at 85 °C/85% RH), enabling it to pass JEDEC Moisture Sensitivity Level 1 (MSL 1) reflow testing without delamination or popcorn cracking. Its high die shear strength of >15 MPa at 260 °C ensures package integrity through lead-free reflow soldering and subsequent reliability testing. The DAF-300 is compatible with both wire bond and flip-chip packaging platforms.

## Key Features

- Void-free bonding for multi-die stacking and 3D IC packaging
- Available in 10 to 50 µm thicknesses for precise bond line control
- High die shear strength (>15 MPa at 260 °C)
- JEDEC MSL 1 moisture resistance capability
- High Tg (175 °C) for lead-free reflow compatibility
- Compatible with wafer backside lamination and dicing workflows
- Suitable for both wire bond and flip-chip architectures

## Applications

LinQBond DAF-300 is designed for use in high-volume semiconductor packaging lines for memory (DRAM, NAND Flash) die stacking, system-in-package (SiP) assemblies, and advanced logic packaging. It is the material of choice for multi-die stack packages where precise film thickness and void-free performance at each layer are critical. The DAF-300 is also used in MEMS packaging and image sensor assembly where thin, uniform die attach layers with low stress are required to preserve device performance.

File: src/content/products/linqbond-si-100.md
---
name: "LinQBond SI-100"
slug: "linqbond-si-100"
sku: "LQ-ADH-100"
manufacturerPartNo: "MPN-SI100"
brand: "CAPLINQ"
category: "silicone-adhesives"
applications:
  - "Sealing & Gasketing"
  - "Flexible Bonding"
  - "Vibration Dampening"
  - "Environmental Protection"
industries:
  - "Electronics & Semiconductor"
  - "Automotive Electronics"
  - "LED & Lighting"
  - "Industrial Manufacturing"
shortDescription: "One-component RTV silicone adhesive/sealant with excellent flexibility and thermal stability for electronics sealing and bonding."
specifications:
  "Cure Mechanism": "Moisture (RTV)"
  "Tack-Free Time (25 °C, 50% RH)": "15 min"
  "Full Cure (3 mm depth)": "24 hours"
  "Tensile Strength": "4.5 MPa"
  "Elongation at Break": "350%"
  "Operating Temperature Range": "-60 to 250 °C"
  "Dielectric Strength": "20 kV/mm"
  "Color": "Clear"
images:
  - "/images/products/linqbond-si-100-main.jpg"
documents:
  - type: TDS
    title: "LinQBond SI-100 Technical Data Sheet"
    url: "/documents/tds/linqbond-si-100-tds.pdf"
  - type: SDS
    title: "LinQBond SI-100 Safety Data Sheet"
    url: "/documents/sds/linqbond-si-100-sds.pdf"
featured: false
status: "active"
relatedProducts:
  - "linqbond-ep-200"
  - "linqcoat-cc-400"
  - "linqtherm-tcp-100"
seoDescription: "LinQBond SI-100 one-component RTV silicone adhesive/sealant provides flexible, thermally stable bonding and sealing from -60 to 250 °C for electronics, automotive, and LED applications."
---

## Product Description

LinQBond SI-100 is a one-component, room-temperature vulcanizing (RTV) silicone adhesive and sealant designed for flexible bonding, sealing, and environmental protection of electronic assemblies. Its moisture-cure mechanism requires no mixing or metering -- simply dispense from the cartridge or tube and allow ambient humidity to initiate cross-linking. The SI-100 becomes tack-free in 15 minutes and reaches full cure within 24 hours, forming a resilient elastomeric bond that absorbs stress, vibration, and thermal expansion mismatch.

The cured SI-100 maintains its flexibility and adhesion across an exceptionally wide temperature range of -60 to 250 °C, making it one of the most thermally versatile adhesives in the CAPLINQ portfolio. With an elongation at break of 350%, it accommodates the differential thermal expansion between dissimilar materials such as aluminum heat sinks and FR-4 PCBs without cracking or delamination. Its clear color and optical transparency make it particularly well suited for LED and optical assemblies.

The SI-100 provides excellent resistance to UV radiation, ozone, moisture, and weathering, ensuring long-term durability in outdoor and harsh-environment applications. It is UL-recognized, meets the requirements of MIL-A-46106, and is available in standard cartridges, tubes, and bulk packaging for both manual and automated dispensing. Its neutral (non-corrosive) cure chemistry makes it safe for use with sensitive electronics, including copper, silver, and tin-plated surfaces.

## Key Features

- One-component moisture-cure requires no mixing
- 15-minute tack-free time for rapid assembly
- Exceptional flexibility with 350% elongation at break
- Ultra-wide operating range: -60 to 250 °C
- Clear, optically transparent for LED and optical use
- Neutral cure chemistry safe for sensitive electronics
- Excellent UV, ozone, and weathering resistance

## Applications

LinQBond SI-100 is used as a sealing and gasketing material for electronic enclosures, sensor housings, and connector assemblies where environmental protection against moisture, dust, and chemicals is required. It serves as a flexible adhesive for bonding LED lenses to heat sinks, securing optical fibers, and attaching flexible circuits to rigid substrates. In automotive electronics, the SI-100 is used for sealing ECU housings, bonding and vibration-dampening of sensitive components, and form-in-place gasketing for IP67-rated assemblies.

File: src/content/products/linqplast-peek-1000.md
---
name: "LinQPlast PEEK-1000"
slug: "linqplast-peek-1000"
sku: "LQ-PLT-1000"
manufacturerPartNo: "MPN-PEEK1000"
brand: "CAPLINQ"
category: "peek"
applications:
  - "High-Temperature Structural Components"
  - "Electrical Insulation"
  - "Chemical-Resistant Parts"
  - "Bearing & Wear Surfaces"
industries:
  - "Aerospace & Defense"
  - "Oil & Gas"
  - "Medical Devices"
  - "Automotive"
  - "Industrial Manufacturing"
shortDescription: "Unfilled PEEK engineering plastic with exceptional temperature resistance, mechanical strength, and chemical inertness for high-performance structural applications."
specifications:
  "Continuous Use Temperature": "260 °C"
  "Tensile Strength": "100 MPa"
  "Flexural Modulus": "4.1 GPa"
  "Elongation at Break": "30%"
  "Density": "1.30 g/cm³"
  "Dielectric Strength": "24 kV/mm"
  "Water Absorption (24 h)": "0.1%"
  "Flammability Rating": "UL 94 V-0"
images:
  - "/images/products/linqplast-peek-1000-main.jpg"
documents:
  - type: TDS
    title: "LinQPlast PEEK-1000 Technical Data Sheet"
    url: "/documents/tds/linqplast-peek-1000-tds.pdf"
  - type: SDS
    title: "LinQPlast PEEK-1000 Safety Data Sheet"
    url: "/documents/sds/linqplast-peek-1000-sds.pdf"
featured: true
status: "active"
relatedProducts:
  - "linqbond-ep-200"
  - "linqbond-si-100"
  - "linqcoat-cc-400"
seoDescription: "LinQPlast PEEK-1000 unfilled PEEK engineering plastic offers 260 °C continuous use temperature, high mechanical strength, and chemical inertness for aerospace, medical, oil and gas, and automotive structural applications."
---

## Product Description

LinQPlast PEEK-1000 is an unfilled polyether ether ketone (PEEK) engineering plastic that represents the gold standard for high-performance polymer applications. With a continuous use temperature of 260 °C, a tensile strength of 100 MPa, and a flexural modulus of 4.1 GPa, the PEEK-1000 combines the thermal and mechanical properties of a high-temperature material with the processability and weight savings of a thermoplastic. It is supplied as extruded rod, plate, and tube stock, ready for precision CNC machining into finished components.

PEEK-1000 exhibits outstanding chemical resistance, remaining inert to virtually all organic and inorganic chemicals, solvents, and fuels at elevated temperatures. Only concentrated sulfuric acid and some halogenated compounds at high temperature will attack it. Its low water absorption of 0.1% ensures dimensional stability in humid and aqueous environments, a critical advantage for precision components in medical, aerospace, and subsea applications.

Beyond its mechanical and chemical excellence, PEEK-1000 is inherently flame retardant (UL 94 V-0) with very low smoke and toxic gas emission, making it compliant with the strictest fire, smoke, and toxicity (FST) requirements for aircraft interior and mass transit applications. It is FDA compliant for food contact, biocompatible per ISO 10993, and suitable for repeated steam sterilization at 134 °C. CAPLINQ supplies PEEK-1000 in a comprehensive range of standard and custom dimensions to serve prototyping through production-volume requirements.

## Key Features

- 260 °C continuous use temperature for extreme thermal environments
- Tensile strength of 100 MPa with 30% elongation at break
- Chemically inert to virtually all solvents, fuels, and chemicals
- Ultra-low water absorption (0.1%) for dimensional stability
- Inherently flame retardant UL 94 V-0 with low smoke emission
- FDA food contact compliant and biocompatible (ISO 10993)
- Available as rod, plate, and tube in standard and custom sizes

## Applications

LinQPlast PEEK-1000 is machined into high-performance structural components for the aerospace industry, including bushings, bearings, seals, and backup rings for hydraulic and fuel systems. In oil and gas, it is used for downhole logging tool components, valve seats, and seals that must withstand high temperatures and aggressive chemicals. Medical applications include surgical instrument components, sterilizable housings, and implantable device supports where biocompatibility and repeated autoclave sterilization are required. In the automotive sector, PEEK-1000 replaces metal in transmission thrust washers, turbocharger bushings, and ABS sensor components where weight reduction and chemical resistance are valued.

File: src/content/products/nwm250.md
---
apiId: 5873
name: LINQCELL NWM 250 | 0.25mm Nickel Wire Mesh
slug: nwm250
sku: NWM250
brand: CAPLINQ
category: wire-meshes
subcategory: wire-meshes
sellingPoints:
  - 0.25 mm wire diameter
  - Excellent chemical stability and anti-corrosion resistance
  - High electrical conductivity
shortDescription: "LINQCELL NWM250 is a finely woven wire mesh made from high-purity nickel alloy, with a wire diameter of 0.25 mm and a nickel content of at least 99.9%. Its mesh size and uniformity complies with GB/T 17492. This mesh offers excellent electrical conductivity, chemical stability, corrosion resistance, and mechanical durability. Its versatile properties make NWM250 suitable for different electrochemical devices, including water electrolyzers, fuel cells, and batteries, such as nickel–metal hydride (NiMH) and nickel–cadmium (NiCd) batteries. Key Features: High corrosion resistance Very low impurities Cheaper and more cost efficient than sintered titanium In water electrolyzers and fuel cells, LINQCELL NWM250 can be used both as a gas diffusion layer, facilitating mass and electron transfer within the device, and gas diffusion electrode when catalyst layers are directly applied to it. Its suitability for alkaline systems has established it as a standard electrode material in alkaline water electrolyzers. Highly Recommended for: Porous transport layer for water electrolyzers Fuel cell gas diffusion layer Electrodes for alkaline water electrolyzers LINQCELL NWM250 comes in different mesh counts (30, 40, 46, and 60, allowing precise tuning of diffusivity to meet various device design requirements. It is also available in two Ni grades: N4 (Ni201), and N6 (Ni200)."
specifications:
  Elongation: 27–28 %
  Tensile Strength: 418 MPa
specificationGroups:
  - groupName: Mechanical Properties
    specs:
      Elongation: 27–28 %
      Tensile Strength: 418 MPa
images:
  - https://www.caplinq.com/cdn-cgi/image/width=800,quality=75,format=auto/https://images.caplinq.com/products/302597322fd2469bbae0b93337c763a3-664c60d4e3636NWM-250roll.png
featuredImage: https://www.caplinq.com/cdn-cgi/image/width=400,quality=75,format=auto/https://images.caplinq.com/products/302597322fd2469bbae0b93337c763a3-664c60d4e3636NWM-250roll.png
documents:
  - type: TDS
    title: TDS_LINQCELL NWM250
    url: https://files.caplinq.com/NWM250/63298f64b5d042bf9fb37a2b5d4bbfff-TDS_LINQCELLNWM250.pdf
  - type: SDS
    title: MSDS_LINQCELL Nickel Wire Mesh
    url: https://files.caplinq.com/NWM250/5c4550e9e9fb4c7a8923be515af49f14-MSDS_LINQCELLNickelWireMesh.docx.pdf
status: active
featured: false
relatedProducts: []
---

### Alkaline Electrolyzer (1 Nm3/h) Test Data


Test Conditions



- Electrode: Φ200 mm, 46 mesh (0.25 mm wire diameter) Raney Nickel

- 24 units of electrolytic chambers

- Applied current and voltage: 4700 mA/cm2 and 1.95 V

- Temperature: 70 °C




Test Result



- Power Consumption: 4.58 kWh/Nm3




### Chemical Composition




**Element**
**Expected Concentration, Ni200 [wt%]**
**Measured Concentration [wt%]**




Nickel
>99
99.36


Iron

0.21


Silicon

0.15


Copper

0.12


Sulfur

0.001


Manganese

0.16




### Mechanical Properties




**Property**
**Value**
**Unit**




Elongation at Break
27–28
%


Tensile Strength
418
MPa

File: src/content/products/nwm300.md
---
apiId: 5869
name: LINQCELL NWM 300 | 0.3mm Nickel Wire Mesh
slug: nwm300
sku: NWM300
brand: CAPLINQ
category: wire-meshes
subcategory: wire-meshes
sellingPoints:
  - 0.30 mm wire diameter
  - Excellent chemical stability and anti-corrosion resistance
  - High electrical conductivity
shortDescription: "LINQCELL NWM300 is a finely woven wire mesh made from high-purity nickel alloy, with a wire diameter of 0.30 mm and a nickel content of at least 99.9%. Its mesh size and uniformity complies with GB/T 17492. This mesh offers excellent electrical conductivity, chemical stability, corrosion resistance, and mechanical durability. Its versatile properties make NWM300 suitable for different electrochemical devices, including water electrolyzers, fuel cells, and batteries, such as nickel–metal hydride (NiMH) and nickel–cadmium (NiCd) batteries. Key Features: High corrosion resistance Very low impurities Cheaper and more cost efficient than sintered titanium In water electrolyzers and fuel cells, LINQCELL NWM300 can be used both as a gas diffusion layer, facilitating mass and electron transfer within the device, and gas diffusion electrode when catalyst layers are directly applied onto it. Its suitability for alkaline systems has established it as a standard electrode material in alkaline water electrolyzers. Highly Recommended for: Porous transport layer for water electrolyzers Fuel cell gas diffusion layer Electrodes for alkaline water electrolyzers LINQCELL NWM300 comes in different mesh counts (30, 40, 46, and 60), allowing precise tuning of diffusivity to meet various device design requirements. It is also available in two Ni grades: N4 (Ni201), and N6 (Ni200)."
specifications:
  Elongation: 27–28 %
  Tensile Strength: 418 MPa
specificationGroups:
  - groupName: Mechanical Properties
    specs:
      Elongation: 27–28 %
      Tensile Strength: 418 MPa
images:
  - https://www.caplinq.com/cdn-cgi/image/width=800,quality=75,format=auto/https://images.caplinq.com/products/8bf3f2c3786a48b480eae661587aa483-67f768a72b6f7NWM-300.png
featuredImage: https://www.caplinq.com/cdn-cgi/image/width=400,quality=75,format=auto/https://images.caplinq.com/products/8bf3f2c3786a48b480eae661587aa483-67f768a72b6f7NWM-300.png
documents:
  - type: TDS
    title: TDS_LINQCELL NWM300
    url: https://files.caplinq.com/NWM300/ee3b50366fb8479cb048e53bb0f818a1-TDS_LINQCELLNWM300.pdf
  - type: SDS
    title: MSDS_LINQCELL Nickel Wire Mesh
    url: https://files.caplinq.com/NWM300/e407ef0d56bb4b4c9bec8d2e8906aecb-MSDS_LINQCELLNickelWireMesh.docx.pdf
status: active
featured: false
relatedProducts: []
---

### Chemical Composition




**Element**
**Expected Concentration, Ni200 [wt%]**
**Measured Concentration [wt%]**




Nickel
>99
99.36


Iron

0.21


Silicon

0.15


Copper

0.12


Sulfur

0.001


Manganese

0.16




### Mechanical Properties




**Property**
**Value**
**Unit**




Elongation at Break
27–28
%


Tensile Strength
418
MPa
