Repository: jerardpelaez/caplinq-ecommerce

File: src/content/products/uf4550htc.md
---
apiId: 4755
name: LOCTITE ECCOBOND UF4550HTC
slug: uf4550htc
sku: UF4550HTC
brand: CAPLINQ
category: underfills
subcategory: underfills
sellingPoints:
  - Thermally conductive
  - Low ionics
  - Alumina filled
shortDescription: LOCTITE ECCOBOND UF 4550HTC is a board level capillary underfill designed to provide enhanced thermal properties and adhesion to integrated circuit passivation material and flex circuits. LOCTITE ECCOBOND UF 4550HTC is designed to quickly underfill at elevated substrate temperature of 90 to 110°C. LOCTITE ECCOBOND UF 4550HTC provides thermal conductivity for applications where thermal management is required. This material is also engineered to provide good thermal cycle reliability for PCBAs. Cure Schedule 15 minutes @ 160°C
specifications:
  Specific Gravity: "2.47"
  Shelf Life @ -40°C: 270 days
  Thermal Conductivity: 1 W/m.K
  Glass Transition Temperature (Tg): 143 °C
  Coefficient of Thermal Expansion (CTE), α1: 23 ppm/°C
  Coefficient of Thermal Expansion (CTE), α2: 102 ppm/°C
  Moisture absorption: 0.5 %
  Chloride (Cl-): 8 ppm
  Sodium (Na+): 1 ppm
  Potassium (K+): 0.5 ppm
  Thixotropic index: "0.9"
  Viscosity: 12,000 mPa.s
specificationGroups:
  - groupName: General Properties
    specs:
      Specific Gravity: "2.47"
      Shelf Life @ -40°C: 270 days
  - groupName: Thermal Properties
    specs:
      Thermal Conductivity: 1 W/m.K
      Glass Transition Temperature (Tg): 143 °C
      Coefficient of Thermal Expansion (CTE), α1: 23 ppm/°C
      Coefficient of Thermal Expansion (CTE), α2: 102 ppm/°C
  - groupName: Chemical Properties
    specs:
      Moisture absorption: 0.5 %
      Chloride (Cl-): 8 ppm
      Sodium (Na+): 1 ppm
      Potassium (K+): 0.5 ppm
  - groupName: Physical Properties
    specs:
      Thixotropic index: "0.9"
      Viscosity: 12,000 mPa.s
images:
  - https://www.caplinq.com/cdn-cgi/image/width=800,quality=75,format=auto/https://images.caplinq.com/products/LOCTITE-ECCOBOND-UF4550HTC-1.png
featuredImage: https://www.caplinq.com/cdn-cgi/image/width=400,quality=75,format=auto/https://images.caplinq.com/products/LOCTITE-ECCOBOND-UF4550HTC-1.png
documents:
  - type: TDS
    title: ECCOBOND UF 4550HTC-EN
    url: https://files.caplinq.com/UF4550HTC/d00ebe79e5ce43ffafc45383e664b690-ECCOBONDUF4550HTC-EN.pdf
  - type: Brochure
    title: CAPLINQ Underfill Material Handling Guide
    url: https://files.caplinq.com/UF4550HTC/69d8a02dfd63460787ffefebb51205e1-CAPLINQUnderfillMaterialHandlingGuide.pdf
status: active
featured: false
relatedProducts: []
---
