Repository: jerardpelaez/caplinq-ecommerce

File: src/content/products/8900ncm.md
---
apiId: 3001
name: LOCTITE ABLESTIK 8900NCM
slug: 8900ncm
sku: 8900NCM
brand: CAPLINQ
category: die-attach-pastes
subcategory: die-attach-pastes
sellingPoints:
  - Low resin bleed
  - Non Conductive
  - No CAT3 CMR substances
shortDescription: LOCTITE ABLESTIK 8900NCM epoxy die attach adhesive is specially formulated for small to medium size packages. It is a white, heat curable, non conductive adhesive with low resin bleed and low voiding during the curing process. It has moderate stress absorbing capabilities and can dispense with minimal tailing and stringing. LOCTITE ABLESTIK 8900NCM is PTFE filled and is suitable for bare, Ag plated and Palladium plated copper leadframes. Actual performance will depend on die size, aspect ratio and package design. This product is a green material, containing no CAT3 CMR substances. It is successfully used in Automotive applications as a low modulus, low stress solution on leadframes and can also be used for die stacking. Cure Schedule 30 minute ramp to 175°C + 15 minutes @ 175°C
specifications:
  Work life @25°C: 24 hours
  Cure Type: Heat Cure
  Shelf Life @ -40°C: 365 days
  Weight Loss @ 300°C: 0.63 %
  Coefficient of Thermal Expansion (CTE), α1: 72 ppm/°C
  Coefficient of Thermal Expansion (CTE), α2: 118 ppm/°C
  Tensile Modulus @25°C: 680 N/mm2
  Tensile Modulus @150°C: 35 N/mm2
  Tensile Modulus @250°C: 42 N/mm2
  Chloride (Cl-): 20 ppm
  Sodium (Na+): 10 ppm
  Potassium (K+): 10 ppm
  Thixotropic index: "6"
  Viscosity: 10,000 mPa.s
specificationGroups:
  - groupName: General Properties
    specs:
      Work life @25°C: 24 hours
      Cure Type: Heat Cure
      Shelf Life @ -40°C: 365 days
  - groupName: Thermal Properties
    specs:
      Weight Loss @ 300°C: 0.63 %
      Coefficient of Thermal Expansion (CTE), α1: 72 ppm/°C
      Coefficient of Thermal Expansion (CTE), α2: 118 ppm/°C
  - groupName: Mechanical Properties
    specs:
      Tensile Modulus @25°C: 680 N/mm2
      Tensile Modulus @150°C: 35 N/mm2
      Tensile Modulus @250°C: 42 N/mm2
  - groupName: Chemical Properties
    specs:
      Chloride (Cl-): 20 ppm
      Sodium (Na+): 10 ppm
      Potassium (K+): 10 ppm
  - groupName: Physical Properties
    specs:
      Thixotropic index: "6"
      Viscosity: 10,000 mPa.s
images:
  - https://www.caplinq.com/cdn-cgi/image/width=800,quality=75,format=auto/https://images.caplinq.com/products/LOCTITE-ABLESTIK-8900NCM-1.jpg
featuredImage: https://www.caplinq.com/cdn-cgi/image/width=400,quality=75,format=auto/https://images.caplinq.com/products/LOCTITE-ABLESTIK-8900NCM-1.jpg
documents:
  - type: TDS
    title: LOCTITE ABLESTIK 8900NCM
    url: https://files.caplinq.com/8900NCM/TDS LOCTITE ABLESTIK 8900NCM issue 01-16.pdf
  - type: SDS
    title: LOCTITE ABLESTIK 8900NCM
    url: https://files.caplinq.com/8900NCM/7298e7a9dd264588a051a683f08e2f6e-LOCTITEABLESTIK8900NCM.PDF
  - type: TDS
    title: LINQPAKInsulatedboxesforCooledSupplyChainTransport
    url: https://files.caplinq.com/8900NCM/db56da977e3b4023ae90cccc73467b09-LINQPAKInsulatedboxesforCooledSupplyChainTransport.pdf
status: active
featured: false
relatedProducts: []
---

LOCTITE ABLESTIK 8900NC (no M) is better suited for and has been proven to have good adhesion on Gold plated/Au flash substrates.
